Repository: Li-Hongmin/co2-hydrogenation-discovery

# CO2 Hydrogenation Discovery

Mechanism-first research workspace for AI-assisted discovery in CO2 hydrogenation catalysis.

## Current system

Zr-doped cubic In2O3 (`In1.9Zr0.1O3.05`) for CO2 hydrogenation to methanol.

## Research strategy

The project does not treat AI as a generic activity predictor. AI is used to maintain competing mechanistic hypotheses, identify discriminating observations, freeze falsifiable predictions before new outcomes are available, and select the smallest decisive experiment or calculation.

### Current milestones

1. **Catalytic-state recovery mismatch.** Published S1→S3→S4 point estimates show complete recovery of mean In redox state after CO2-only reoxidation but incomplete recovery of methanol function. The earlier single-peak XRD-width/activity closure is retained only as a clue, not as causal evidence.
2. **Matched-redox regeneration.** The experimental program asks whether different regeneration paths can reach the same operando redox endpoint while producing different morphology, surface chemistry, or catalytic function.
3. **Matched-redox hysteresis.** A reversible CO2-composition loop is designed to test whether identical external conditions and matched ensemble-average redox spectra can retain different methanol rates because of a slower hidden state variable.
4. **Bounded DFT adjudication.** DFT is not used to fit the unresolved ~11% S1/S4 mass-specific rate difference. It tests large paired contrasts in H-pair thermodynamics, direct CO2 vacancy healing, H2COOH scission, and—only when triggered—vacancy migration or interface reconstruction.
5. **Raw-data kinetic-validity gate.** Two independent 5% Zr laboratory runs contain a reversible 30→50→80→30 mL min−1 total-flow ramp at fixed nominal 20/60/20 N2/H2/CO2, 300 °C and 20 bar. Stable-stage STY rises by about 19% at 50 mL min−1 and 33% at 80 mL min−1, then returns to the original 30 mL min−1 baseline within about ±2%. The present laboratory STY is therefore not yet licensed as a flow-invariant intrinsic kinetic observable; transport/contact-time/product-state effects must be adjudicated before small mechanism-level rate differences are fitted.

See `studies/001_in2o3_state_memory/LAB_FLOW_DEPENDENCE_GATE.md` and `outputs/5zr_flow_stage_summary.csv` for the raw-data result and frozen interpretation boundary.

## Evidence boundary

The full experimental/DFT archive associated with the 2026 Nature Communications Zr/Sn-In2O3 study is stored separately in Google Drive because of its size. Large raw data are intentionally excluded from GitHub. Small derived summaries and deterministic analysis code are committed here.

## Repository policy

- Separate observations, derived quantities, interpretations, and unresolved hypotheses.
- Preserve explicit stop rules for failed mechanisms.
- Do not infer statistical significance from published point estimates without replicate uncertainty.
- Do not expand DFT/MLIP campaigns before an experimentally unresolved structural coordinate is identified.
- Do not call mass-specific STY an intrinsic kinetic observable until flow/transport/contact-time validity has been established in the relevant operating window.
- Keep large raw archives out of Git.

File: outputs/zr_xrd_peak_fit_summary.csv
sample,target_2theta_deg,center_2theta_deg,observed_fwhm_deg,pseudo_voigt_eta,fwhm_fit_se_deg
5Zr,30.6,30.601767132914265,0.7543827789201327,0.6006229377384831,0.007034823926738767
5Zr,35.5,35.46715553228675,0.7138308646622318,0.37525807682719164,0.008133887426800672
5Zr,51.0,51.04173583537714,0.8029895434366374,0.4321003011349296,0.010633620773291608
5Zr,60.7,60.67510945412851,0.810904830069992,0.46008473843619035,0.02852028295389364
10Zr,30.6,30.596769406442334,0.7407918731427591,0.4550370201077647,0.006643788948025103
10Zr,35.5,35.46583451938118,0.7444126031167322,0.5917232170790334,0.013214870795137293
10Zr,51.0,51.02591964043756,0.8005782202411581,0.3300770050656832,0.011077227097341252
10Zr,60.7,60.66075733836763,0.8147888144097938,0.3007056898963482,0.02055510807368952
20Zr,30.6,30.55009748657933,0.8219537794711388,0.1502215641302829,0.009733946016663577
20Zr,35.5,35.41021210918975,0.8198678612965212,0.15832194524668827,0.014684989881513275
20Zr,51.0,50.956539889749614,0.9083771584226846,0.23152332031261208,0.03177511294160048
20Zr,60.7,60.58515643891258,0.9040978343772132,4.329336085691056e-18,0.040868330681930416
